Repository: mind874/OpenSolids

# OpenSolids

OpenSolids is a Python library for temperature-dependent solid material properties with
explicit provenance.

It is built for analysis workflows that need curves like `k(T)`, `cp(T)`,
`diffusivity(T)`, `E(T)`, `sigma_y(T)`, and `sigma_uts(T)` instead of fixed constants.

## Why OpenSolids Exists

Engineering calculations depend on properties that move with temperature and material
condition. OpenSolids was created to make those curves easy to use from Python while
keeping the source of each curve visible.

## Who It Is For

- Propulsion engineers (regen cooling, chamber/nozzle thermal-structural studies)
- Mechanical/materials engineers (strength margins and thermal stress studies)
- Students and independent builders developing thermal/structural models

## Quick Start

```python
import opensolids as osl

mat = osl.material("al-6061-t6")
print(mat.k(300.0))                                   # W/(m*K)
print(mat.diffusivity(300.0, units="mm^2/s"))         # mm^2/s
print(mat.E([77.0, 293.15], units="GPa"))             # GPa
print(mat.sigma_y(293.15, units="MPa"))               # MPa
```

## Focused Material IDs

Canonical IDs for the focused set:

- `alsi10mg-am`
- `cucrzr-am`
- `grcop-84-am`
- `in718-am`
- `ss316-am`
- `al-6061-am`
- `c110`
- `c101`
- `al-6061-t6`
- `ss316`
- `ss304`

Provider-prefixed IDs remain available when you need direct source records.

Property coverage status for this set is documented in
`materials/material_sources.md` and `docs/assets/data/focus_materials_coverage.csv`.

Current source-backed status:

- `ss316` and `ss316-am` include NIST-backed `k`, `cp`, `E`, `eps_th`, and derived `diffusivity`.
- `in718-am` includes NIST-backed `k`, `eps_th` plus MIL-backed `sigma_y`, `sigma_uts`.
- `cucrzr-am` uses NTRS citation `20210010991` for temperature-dependent thermal properties
  (`k`, `cp`); bundled `sigma_y(T)` is intentionally omitted until a dedicated source-backed
  curve is added.
- `alsi10mg-am` uses a temperature-dependent AlSi10Mg table sourced to MDPI Applied Sciences
  (DOI `10.3390/app13063460`); this table is marked as model-derived (JMatPro-based in source
  article) with room-temperature UTS anchored to NASA citation
  `20205003675`.
- `c101` uses NIST OFHC temperature-dependent thermal proxies (`k(T)` with RRR100, `cp(T)`,
  `alpha(T)`) plus Copper.org room-temperature anchors for `rho`, `E`, `sigma_y`, and
  `sigma_uts`.
- `c110` uses NIST OFHC temperature-dependent thermal proxies (`k(T)` with RRR50, `cp(T)`,
  `alpha(T)`) plus Copper.org room-temperature anchors for `rho`, `E`, `sigma_y`, and
  `sigma_uts`.

## API Overview

- Material lookup: `osl.material(id_or_alias)`
- Search: `osl.search(query, required_properties=[...])`
- Include provider-scoped search hits: `osl.search(query, include_provider_records=True)`
- List canonical material IDs: `osl.list_material_ids()`
- Property calls:
  - `mat.k(T)`, `mat.cp(T)`, `mat.rho(T)`, `mat.E(T)`
  - `mat.sigma_y(T)`, `mat.sigma_uts(T)`
  - `mat.eps_th(T, T_ref=...)`
  - `mat.diffusivity(T)` (direct curve or derived from `k/(rho*cp)`)
- Out-of-range policy per call: `policy="clamp" | "raise" | "extrapolate"`
- Units conversion per call: `units="MPa"`, `units="GPa"`, `units="mm^2/s"`, etc.

## Units

Canonical internal units:

- `k`: `W/(m*K)`
- `cp`: `J/(kg*K)`
- `rho`: `kg/m^3`
- `diffusivity`: `m^2/s`
- `E`, `sigma_y`, `sigma_uts`: `Pa`
- `alpha`: `1/K`
- `nu`, `eps_th`: `1`

## Data Packaging and Sources

Bundled databases are included in the `opensolids` wheel:

- NIST cryogenic material records
- Curated NTRS-linked records
- Curated MIL-HDBK-5 records

Source mapping and catalogs:

- Canonical materials: `materials/canonical_materials.csv`
- Provider records: `materials/material_catalog.csv`
- Property-to-source mapping: `materials/material_sources.md`

## Visual Outputs

### Thermal conductivity comparison

Code source: `examples/05_plot_property_curves.py`

### Yield strength comparison

Code source: `examples/05_plot_property_curves.py`

### Thermal diffusivity comparison

Code source: `examples/05_plot_property_curves.py`

### Focused material set overview

Code source: `examples/09_plot_focus_materials.py`

### Out-of-range policy behavior

Code source: `examples/06_plot_policy_behavior.py`

## CLI Workflows

```bash

# Sync NIST cryogenic pages into a data-pack directory
opensolids sync nist-cryo --max-materials 10

# Sync NTRS metadata and redistribution checks
opensolids sync ntrs --since 2021-01-01 --citation-id 20070017311

# Import MIL-HDBK-5 tabular data from local PDF (pdftotext required)
opensolids import mil-hdbk-5 --pdf /path/to/MIL-HDBK-5.pdf
```

## Examples

- `examples/01_quickstart.py`
- `examples/02_units_and_policies.py`
- `examples/03_search_and_provenance.py`
- `examples/04_regen_trade_study.py`
- `examples/05_plot_property_curves.py`
- `examples/06_plot_policy_behavior.py`
- `examples/07_generate_all_visuals.py`
- `examples/08_database_workflows.py`

File: packages/opensolids_data_mil_hdbk_5/src/opensolids_data_mil_hdbk_5/materials/mil_6061.json
{
  "id": "mil-hdbk-5:H:al-6061-t6",
  "name": "Aluminum 6061-T6",
  "aliases": ["6061-T6"],
  "composition": "Al-Mg-Si",
  "condition": "T6",
  "notes": "Temperature-dependent allowables table from MIL-HDBK-5H.",
  "sources": ["mil-hdbk-5-src:H:al-6061-t6"],
  "properties": {
    "sigma_y": {
      "units": "Pa",
      "valid_T_min": 294.0,
      "valid_T_max": 533.0,
      "source_id": "mil-hdbk-5-src:H:al-6061-t6",
      "model": {
        "type": "tabular",
        "interpolation": "linear",
        "T": [294.0, 366.0, 422.0, 478.0, 533.0],
        "y": [276000000.0, 240000000.0, 190000000.0, 140000000.0, 90000000.0]
      }
    },
    "sigma_uts": {
      "units": "Pa",
      "valid_T_min": 294.0,
      "valid_T_max": 533.0,
      "source_id": "mil-hdbk-5-src:H:al-6061-t6",
      "model": {
        "type": "tabular",
        "interpolation": "linear",
        "T": [294.0, 366.0, 422.0, 478.0, 533.0],
        "y": [310000000.0, 280000000.0, 230000000.0, 170000000.0, 120000000.0]
      }
    }
  }
}

File: packages/opensolids_data_mil_hdbk_5/src/opensolids_data_mil_hdbk_5/materials/mil_7075.json
{
  "id": "mil-hdbk-5:H:al-7075-t6",
  "name": "Aluminum 7075-T6",
  "aliases": ["7075-T6"],
  "composition": "Al-Zn-Mg-Cu",
  "condition": "T6",
  "notes": "Temperature-dependent allowables table from MIL-HDBK-5H.",
  "sources": ["mil-hdbk-5-src:H:al-7075-t6"],
  "properties": {
    "sigma_y": {
      "units": "Pa",
      "valid_T_min": 294.0,
      "valid_T_max": 533.0,
      "source_id": "mil-hdbk-5-src:H:al-7075-t6",
      "metadata": {
        "yield_definition": "allowable yield strength per MIL-HDBK-5H table",
        "basis": "B-basis",
        "process": "wrought",
        "heat_treatment": "T6",
        "product_form": "plate",
        "orientation": "not specified",
        "source_notes": "Manual extraction from MIL-HDBK-5H allowables table."
      },
      "model": {
        "type": "tabular",
        "interpolation": "linear",
        "T": [294.0, 366.0, 422.0, 478.0, 533.0],
        "y": [503000000.0, 455000000.0, 350000000.0, 230000000.0, 140000000.0]
      }
    },
    "sigma_uts": {
      "units": "Pa",
      "valid_T_min": 294.0,
      "valid_T_max": 533.0,
      "source_id": "mil-hdbk-5-src:H:al-7075-t6",
      "metadata": {
        "basis": "B-basis",
        "process": "wrought",
        "heat_treatment": "T6",
        "product_form": "plate",
        "orientation": "not specified",
        "source_notes": "Manual extraction from MIL-HDBK-5H allowables table."
      },
      "model": {
        "type": "tabular",
        "interpolation": "linear",
        "T": [294.0, 366.0, 422.0, 478.0, 533.0],
        "y": [572000000.0, 525000000.0, 410000000.0, 290000000.0, 180000000.0]
      }
    }
  }
}

File: packages/opensolids_data_mil_hdbk_5/src/opensolids_data_mil_hdbk_5/materials/mil_in718.json
{
  "id": "mil-hdbk-5:H:inconel-718",
  "name": "Inconel 718",
  "aliases": ["IN718", "Alloy 718"],
  "composition": "Ni-Cr-Fe-Nb-Mo",
  "condition": "solution treated and aged",
  "notes": "High-temperature allowables aligned to MIL-HDBK-5 table conventions.",
  "sources": ["mil-hdbk-5-src:H:inconel-718"],
  "properties": {
    "sigma_y": {
      "units": "Pa",
      "valid_T_min": 294.0,
      "valid_T_max": 1000.0,
      "source_id": "mil-hdbk-5-src:H:inconel-718",
      "metadata": {
        "yield_definition": "allowable yield strength per MIL-HDBK-5H table",
        "basis": "B-basis",
        "process": "wrought",
        "heat_treatment": "solution treated and aged",
        "product_form": "bar",
        "orientation": "not specified",
        "source_notes": "Manual extraction from MIL-HDBK-5H allowables table."
      },
      "model": {
        "type": "tabular",
        "interpolation": "linear",
        "T": [294.0, 500.0, 700.0, 900.0, 1000.0],
        "y": [1030000000.0, 970000000.0, 860000000.0, 710000000.0, 620000000.0]
      }
    },
    "sigma_uts": {
      "units": "Pa",
      "valid_T_min": 294.0,
      "valid_T_max": 1000.0,
      "source_id": "mil-hdbk-5-src:H:inconel-718",
      "metadata": {
        "basis": "B-basis",
        "process": "wrought",
        "heat_treatment": "solution treated and aged",
        "product_form": "bar",
        "orientation": "not specified",
        "source_notes": "Manual extraction from MIL-HDBK-5H allowables table."
      },
      "model": {
        "type": "tabular",
        "interpolation": "linear",
        "T": [294.0, 500.0, 700.0, 900.0, 1000.0],
        "y": [1250000000.0, 1180000000.0, 1060000000.0, 890000000.0, 800000000.0]
      }
    }
  }
}
