Repository: mind874/OpenSolids

# OpenSolids

OpenSolids is a Python library for temperature-dependent solid material properties with
explicit provenance.

It is built for analysis workflows that need curves like `k(T)`, `cp(T)`,
`diffusivity(T)`, `E(T)`, `sigma_y(T)`, and `sigma_uts(T)` instead of fixed constants.

## Why OpenSolids Exists

Engineering calculations depend on properties that move with temperature and material
condition. OpenSolids was created to make those curves easy to use from Python while
keeping the source of each curve visible.

## Who It Is For

- Propulsion engineers (regen cooling, chamber/nozzle thermal-structural studies)
- Mechanical/materials engineers (strength margins and thermal stress studies)
- Students and independent builders developing thermal/structural models

## Quick Start

```python
import opensolids as osl

mat = osl.material("al-6061-t6")
print(mat.k(300.0))                                   # W/(m*K)
print(mat.diffusivity(300.0, units="mm^2/s"))         # mm^2/s
print(mat.E([77.0, 293.15], units="GPa"))             # GPa
print(mat.sigma_y(293.15, units="MPa"))               # MPa
```

## Focused Material IDs

Canonical IDs for the focused set:

- `alsi10mg-am`
- `cucrzr-am`
- `grcop-84-am`
- `in718-am`
- `ss316-am`
- `al-6061-am`
- `c110`
- `c101`
- `al-6061-t6`
- `ss316`
- `ss304`

Provider-prefixed IDs remain available when you need direct source records.

Property coverage status for this set is documented in
`materials/material_sources.md` and `docs/assets/data/focus_materials_coverage.csv`.

Current source-backed status:

- `ss316` and `ss316-am` include NIST-backed `k`, `cp`, `E`, `eps_th`, and derived `diffusivity`.
- `in718-am` includes NIST-backed `k`, `eps_th` plus MIL-backed `sigma_y`, `sigma_uts`.
- `cucrzr-am` uses NTRS citation `20210010991` for temperature-dependent thermal properties
  (`k`, `cp`); bundled `sigma_y(T)` is intentionally omitted until a dedicated source-backed
  curve is added.
- `alsi10mg-am` uses a temperature-dependent AlSi10Mg table sourced to MDPI Applied Sciences
  (DOI `10.3390/app13063460`); this table is marked as model-derived (JMatPro-based in source
  article) with room-temperature UTS anchored to NASA citation
  `20205003675`.
- `c101` uses NIST OFHC temperature-dependent thermal proxies (`k(T)` with RRR100, `cp(T)`,
  `alpha(T)`) plus Copper.org room-temperature anchors for `rho`, `E`, `sigma_y`, and
  `sigma_uts`.
- `c110` uses NIST OFHC temperature-dependent thermal proxies (`k(T)` with RRR50, `cp(T)`,
  `alpha(T)`) plus Copper.org room-temperature anchors for `rho`, `E`, `sigma_y`, and
  `sigma_uts`.

## API Overview

- Material lookup: `osl.material(id_or_alias)`
- Search: `osl.search(query, required_properties=[...])`
- Include provider-scoped search hits: `osl.search(query, include_provider_records=True)`
- List canonical material IDs: `osl.list_material_ids()`
- Property calls:
  - `mat.k(T)`, `mat.cp(T)`, `mat.rho(T)`, `mat.E(T)`
  - `mat.sigma_y(T)`, `mat.sigma_uts(T)`
  - `mat.eps_th(T, T_ref=...)`
  - `mat.diffusivity(T)` (direct curve or derived from `k/(rho*cp)`)
- Out-of-range policy per call: `policy="clamp" | "raise" | "extrapolate"`
- Units conversion per call: `units="MPa"`, `units="GPa"`, `units="mm^2/s"`, etc.

## Units

Canonical internal units:

- `k`: `W/(m*K)`
- `cp`: `J/(kg*K)`
- `rho`: `kg/m^3`
- `diffusivity`: `m^2/s`
- `E`, `sigma_y`, `sigma_uts`: `Pa`
- `alpha`: `1/K`
- `nu`, `eps_th`: `1`

## Data Packaging and Sources

Bundled databases are included in the `opensolids` wheel:

- NIST cryogenic material records
- Curated NTRS-linked records
- Curated MIL-HDBK-5 records

Source mapping and catalogs:

- Canonical materials: `materials/canonical_materials.csv`
- Provider records: `materials/material_catalog.csv`
- Property-to-source mapping: `materials/material_sources.md`

## Visual Outputs

### Thermal conductivity comparison

Code source: `examples/05_plot_property_curves.py`

### Yield strength comparison

Code source: `examples/05_plot_property_curves.py`

### Thermal diffusivity comparison

Code source: `examples/05_plot_property_curves.py`

### Focused material set overview

Code source: `examples/09_plot_focus_materials.py`

### Out-of-range policy behavior

Code source: `examples/06_plot_policy_behavior.py`

## CLI Workflows

```bash

# Sync NIST cryogenic pages into a data-pack directory
opensolids sync nist-cryo --max-materials 10

# Sync NTRS metadata and redistribution checks
opensolids sync ntrs --since 2021-01-01 --citation-id 20070017311

# Import MIL-HDBK-5 tabular data from local PDF (pdftotext required)
opensolids import mil-hdbk-5 --pdf /path/to/MIL-HDBK-5.pdf
```

## Examples

- `examples/01_quickstart.py`
- `examples/02_units_and_policies.py`
- `examples/03_search_and_provenance.py`
- `examples/04_regen_trade_study.py`
- `examples/05_plot_property_curves.py`
- `examples/06_plot_policy_behavior.py`
- `examples/07_generate_all_visuals.py`
- `examples/08_database_workflows.py`

File: packages/opensolids_data_ntrs_public/src/opensolids_data_ntrs_public/materials/ntrs_alsi10mg.json
{
  "id": "ntrs:20190030979:alsi10mg",
  "name": "AlSi10Mg",
  "aliases": ["LPBF AlSi10Mg", "AM AlSi10Mg"],
  "composition": "Al-Si-Mg",
  "condition": "as-built",
  "notes": "Additive-manufactured aluminum dataset for trade studies.",
  "active": true,
  "sources": ["ntrs-src:20190030979"],
  "properties": {
    "E": {
      "units": "Pa",
      "valid_T_min": 293.15,
      "valid_T_max": 600.0,
      "source_id": "ntrs-src:20190030979",
      "model": {
        "type": "tabular",
        "interpolation": "pchip",
        "T": [293.15, 400.0, 500.0, 600.0],
        "y": [69000000000.0, 65000000000.0, 60000000000.0, 55000000000.0]
      }
    },
    "sigma_y": {
      "units": "Pa",
      "valid_T_min": 293.15,
      "valid_T_max": 600.0,
      "source_id": "ntrs-src:20190030979",
      "model": {
        "type": "tabular",
        "interpolation": "linear",
        "T": [293.15, 400.0, 500.0, 600.0],
        "y": [240000000.0, 205000000.0, 165000000.0, 120000000.0]
      }
    },
    "sigma_uts": {
      "units": "Pa",
      "valid_T_min": 293.15,
      "valid_T_max": 600.0,
      "source_id": "ntrs-src:20190030979",
      "model": {
        "type": "tabular",
        "interpolation": "linear",
        "T": [293.15, 400.0, 500.0, 600.0],
        "y": [340000000.0, 300000000.0, 245000000.0, 190000000.0]
      }
    }
  }
}

File: packages/opensolids_data_ntrs_public/src/opensolids_data_ntrs_public/materials/ntrs_cucrzr.json
{
  "id": "ntrs:20160001501:cucrzr",
  "name": "CuCrZr",
  "aliases": ["Copper Chromium Zirconium", "AM CuCrZr"],
  "composition": "Cu-Cr-Zr",
  "condition": "aged",
  "notes": "Regen-focused starter curve with additive-manufacturing relevance.",
  "active": true,
  "sources": ["ntrs-src:20160001501"],
  "properties": {
    "k": {
      "units": "W/(m*K)",
      "valid_T_min": 293.15,
      "valid_T_max": 900.0,
      "source_id": "ntrs-src:20160001501",
      "model": {
        "type": "tabular",
        "interpolation": "pchip",
        "T": [293.15, 450.0, 650.0, 900.0],
        "y": [330.0, 315.0, 290.0, 250.0]
      }
    },
    "cp": {
      "units": "J/(kg*K)",
      "valid_T_min": 293.15,
      "valid_T_max": 900.0,
      "source_id": "ntrs-src:20160001501",
      "model": {
        "type": "tabular",
        "interpolation": "linear",
        "T": [293.15, 450.0, 650.0, 900.0],
        "y": [390.0, 420.0, 460.0, 510.0]
      }
    },
    "sigma_y": {
      "units": "Pa",
      "valid_T_min": 293.15,
      "valid_T_max": 900.0,
      "source_id": "ntrs-src:20160001501",
      "model": {
        "type": "tabular",
        "interpolation": "linear",
        "T": [293.15, 450.0, 650.0, 900.0],
        "y": [320000000.0, 290000000.0, 230000000.0, 150000000.0]
      }
    }
  }
}

File: packages/opensolids_data_ntrs_public/src/opensolids_data_ntrs_public/materials/ntrs_grcop84.json
{
  "id": "ntrs:20070017311:grcop-84",
  "name": "GRCop-84",
  "aliases": ["NASA GRCop-84"],
  "composition": "Cu-Cr-Nb",
  "condition": "solution treated & aged",
  "notes": "Curated curve from an NTRS-linked technical report.",
  "active": true,
  "sources": ["ntrs-src:20070017311"],
  "properties": {
    "k": {
      "units": "W/(m*K)",
      "valid_T_min": 293.15,
      "valid_T_max": 1000.0,
      "source_id": "ntrs-src:20070017311",
      "model": {
        "type": "tabular",
        "interpolation": "pchip",
        "T": [293.15, 500.0, 700.0, 900.0, 1000.0],
        "y": [325.0, 305.0, 285.0, 268.0, 260.0]
      }
    },
    "sigma_y": {
      "units": "Pa",
      "valid_T_min": 293.15,
      "valid_T_max": 1000.0,
      "source_id": "ntrs-src:20070017311",
      "model": {
        "type": "tabular",
        "interpolation": "linear",
        "T": [293.15, 500.0, 700.0, 900.0, 1000.0],
        "y": [360000000.0, 320000000.0, 270000000.0, 210000000.0, 170000000.0]
      }
    },
    "sigma_uts": {
      "units": "Pa",
      "valid_T_min": 293.15,
      "valid_T_max": 1000.0,
      "source_id": "ntrs-src:20070017311",
      "model": {
        "type": "tabular",
        "interpolation": "linear",
        "T": [293.15, 500.0, 700.0, 900.0, 1000.0],
        "y": [430000000.0, 390000000.0, 330000000.0, 260000000.0, 220000000.0]
      }
    }
  }
}
